Repository: BJSpijkerman/UltrafastPhotoCurrentSpectroscopy

# UltrafastPhotoCurrentSpectroscopy
The git repo for my master thesis on ultrafast photocurrent spectroscopy.

## Contents
- **ThesisNotes**: A collection of paper summaries and notes on the theory and construction of the experimental setup.
- **papers**: A collection of papers relevant to the project.
- **Documentation** A collection of doc files from our equipment.
- **Simulations** Simulation in C/C++ of model systems.
- **ExperimentalControlCode** A repository of the Python control code for the experiment and data acquisition.

File: ThesisNotes/Papers/Silicon/Ab Initio Study of Hot Carriers in the First Picosecond after Sunlight Absorption in Silicon.md
In this work the [[hot carrier dynamics]] of electron hole pairs in silicon is discussed from a theoretical point of view.

# Key takeaways
- __Dominant Mechanism__: Hot carrier thermalization in silicon under solar illumination is dominated by phonon emission processes rather than electron-electron scattering.
- __Time Scale__: Initial hot carriers generated by AM1.5 sunlight complete thermalization withing \~$350\,\text{fs}$.  _Is this electron thermalization of electron-lattice thermalization?_
- __Relaxation Dyncamics__: Relaxation is fast (~$10-20\,\text{fs}$) at high excess energies away from the band edges, but slows significantly to $50-100\,\text{fs}$ within $300\,\text{meV}$ of the band edges, making the near-band-edge region the main bottleneck for overall thermalization.
- __Mean Free Paths (MFPs)__:
	- __Hot  electrons__: MFPs are mostly under $5\,\text{nm}$, except along the $\[100\] direction near the conduction band minimum (CBM), where they reach up to $15\,\text{nm}$.
	- __Hot holes__: MFPs reach up to $15\,\text{nm}$ and are isotropic across all principal crystallographic directions (\[100\], \[110\], \[111\]).

# Methodology
The authors developed a parameter-free, ab initio theoretical framework combining:
- __Density Functional Theory (DFT)__: withing the local density approximation (LDA) for ground-state electronic and lattice properties.
- __Density Functional Perturbation Theory (DFPT)__: combined with __Wannier interpolation (EPW)__ on fine Brillouin Zone (BZ) grids ($50\times50\times50$) to calculate electron-phonon (e-ph) matrix elements and self-energies.
- __Many-Body Perturbation Theory ($G_0W_0$)__: using BerkeleyGW to evaluate electron-electron (e-e) self-energies.
- __Boltzmann Transport Equation__: in the relaxation-time approximation to step forward the non-equilibrium carrier occupations $f_{n,k}(t)$.

# Findings
### 1. Electron-Phonon vs. Electron-Electron Scattering
- $Im\left(\Sigma^{e-ph}\right)$ is significantly larger than $Im\left(\Sigma^{e-e}\right)$  across the solar excitation energy spectrum.
- _e-e_ scattering rates are negligible within $3\,\text{eV}$ of the mid-gap and vanish within one bandgap ($R_{\text{g}}=1.15\,\text{eV}$) of the valance band maximum (VBM) and CBM, as zero temperature _GW_ calculation only capture interband impact ionization/Auger processes.
- Because low photo-generated carrier densities under solar illumination (\~$10^{17}\,\text{cm}^{-3}$) minimize interband _e-e_ interactions, __phonon emission is the primary driver of thermalization__.

### 2. Energy and Momentum ($k$) Dependence
- Relaxation rates mirror the electronic density of states (DOS), as DOS regulates available scattering phase space.
- Specific momentum-dependent features, such as lower scattering rates around the L valley (~$1\,\text{eV}$ above the CBM).
- Multiple overlapping bands at higher energies provide more phonon emission channels, accelerating relaxation times down to \~$10\,\text{fs}$.

### 3. Solar Thermallization Simulation & Comparison to Experiment
- Under AM1.5 solar irradiation, carriers generated $0.8\,\text{eV}$ above the CBM lose \~$60\,\text{meV}$ per optical phonon every \~$10fs$ (losing $600\,\text{meV}$ in $100\,\text{fs}$) until reaching within $200\,\text{meV}$ of the band edge, where relazation slows to $250\,\text{fs}$.
- The calculated total thermalization time of $\approx350\,\text{fs}$ directly matches time-resolved optical pump-probe reflectivity experiments by Doany & Grischekowsky.

### 4. Design Guidelines for Hot Carrier Collection
To extract hot carriers before they thermalize (relaxing within distances shorter than their MFP):
- __Hot Electrons__: Best collected in thin films of __Si(100)__ with thicknesses $<10\,\text{nm}$ using excitation energies around $1.5\,\text{eV}$.
- __Hot Holes__: Can be extracted from thin films up to $15\,\text{nm}$ thick with any crystal orientation for excitation energies in the $1.2-3\,\text{eV}$ range.

File: ThesisNotes/Papers/Silicon/Generation of dense electron-hole plasmas in Silicom.md
This paper presents a time-resolved optical reflectivity study of single-crystal silicon under excitation by intense $100\,\text{fs}$ laser pulses at wavelength of $625\,\text{nm}$.

## Key Takeaways
- <b>Core Research Objective</b>: To investigate carrier generation mechanisms and optical properties of ultra-dense electron-hole (e-h) plasmas in silicon at very early delay times ($\Delta t=150\,\text{fs}$) before thermal or nonthermal melting occurs.
- <b>Ultra-High Plasma Densities</b>: The experiments demonstrate that maximum carrier densities at the surface exceed $10^{22}\,\text{cm}^{-3}$ (reaching ip to $\approx10\%$ of the total valance-band occupation).
- <b>Nonlinear Absorption Dominance</b>: Carrier generation at high excitation fluences is heavily dominated by __two-photon absorption (TPA)__, which is roughly an order of magnitude stronger than linear interband absorption at melting threshold.
- <b>Support for Nonthermal Melting</b>: The quantitative verification of e-h densities exceeding $10^{22}\,\text{cm}^{-3}$ provides strong empirical evidence supporting theoretical models of plasma-induced lattice instability and nonthermal melting on a subpicosecond timescale.

## Theoretical Considerations & Optical Models
The paper analyzes three physical contributions to the complex dielectric function ($\varepsilon^*$) of highly excited silicon:
1. <b>State and Band Filling</b>: $\Delta\varepsilon_{\text{pop}}$ Minor contributions due to high plasma temperatures ($>10^4\,\text{K}$) distributing carriers broadly across the Brillouin zone.
2. <b>Band-Gap Renormalization</b>: ($\Delta\varepsilon_{\text{bgr}}$) Causes a band-gap shrinkage that partially offsets state-filling effects.
3. <b>Free-Carrier Response</b>: ($\Delta\varepsilon_{\text{fcr}}$) Described by the Drude model:
   $$
   \Delta\varepsilon=-\left(\frac{\omega_{\text{p}}}{\omega}\right)^2\frac{1}{1+i/\omega\tau_{\text{D}}}.
   $$
   At plasma densities above $10^{21}\,\text{cm}^{-3}$, the optical response is heavily dominated by the free carrier Drude term.

## Experimental Findings & Plasma Parameters
Using a pump-probe configuration ($625\,\text{nm}$, $100\,\text{fs}$ duration, fluences up to $0.4\,\text{J}/\text{cm}^2$), the authors evaluated the probe reflectivity at early times ($\Delta t=150\,\text{fs}$):
- <b>Drude Damping Time</b>: ($\tau_{\text{D}}$) Extracted from the reflectivity minimum ($R_{\text{min}}\approx13.5\%$) to be $\tau_{\text{D}}\approx0.5\,\text{fs}$ (homogeneous model) and $\tau_{\text{D}}=1.1\,\text{fs}$ (spatially in-homogeneous model). This short damping time reflects ultrafast electron-hole scattering at high densities.
- <b>Optical Effective Mass</b>: ($m_{\text{opt}}^*$) Found to be $m_{\text{opt}}^*\approx0.18$, which is remarkably close to the established low-density value for relaxed silicon plasms.
- <b>Two-Photon Absorption Coefficient</b>: ($\beta$) Determined to be $\beta=50\pm10\,\text{cm}/\text{GW}$. At the melting threshold ($F_{\text{m}}-0.17\,\text{J}/\text{cm}^2$), TPA dominates linear interband absorption bu an order of magnitude,

## Spatial in-homogeneity & Modeling
- Because carrier generation is driven by non-linear TPA, carrier profiles deep withing the sample become non-exponential and extremely steep, creating an effective absorption layer thinner than $100\,\text{nm}$.
- Neglecting spatial carrier gradients leads to severe underestimates of surface plasma density and overestimates of optical damping.
- Applying thin-film matrix calculations account for spatial profiles confirms that suface e-h densities surpass the theoretical $10^{22}\,\text{cm}^{-3}$ threshold required for nonthermal lattice instability.
